Repository: khristoforovs/supercapacitors-lifetime-esimation-knowledge-base

File: Теория/Моделировние/Моделирование.md
- [[Физические модели двойного электрического слоя]]
- [[Объяснение электрических эквивалентных схем для моделирования EDLC]]

File: Теория/Моделировние/Объяснение электрических эквивалентных схем для моделирования EDLC.md
## **Теоретические Подходы И Моделирование**

Электрохимические двухслойные конденсаторы (EDLC) обладают механизмом хранения заряда, который принципиально отличается от традиционных диэлектрических конденсаторов. Поэтому стандартные модели конденсаторов не могут корректно описать их поведение. Модели для EDLC должны учитывать распределение сопротивления электролита ($R_{el}$) и ёмкости двойного электрического слоя ($C_{dl}$) по глубине пор в сильно пористых электродах.

![[equivalent schemas.png|200x]]

Рассмотрим основные подходы:

---

### **Классическая Эквивалентная Схема (a)**

- **Суть модели:**
	Простая модель, применимая в условиях низких частот, которая игнорирует сложные параметры, описывающие физическую природу системы.
- **Компоненты схемы:**
	- Ёмкость ($C$) для представления EDLC.
	- Эквивалентное последовательное сопротивление ($ESR$), моделирующее омические потери.
	- Эквивалентное параллельное сопротивление ($EPR$), учитывающее утечку тока в долгосрочной перспективе.
- **Ограничения:**
	Данная модель подходит для низкочастотных приложений и требует модификаций для использования в широком диапазоне частот.

---

### **Трёхветвенная Модель (b)**

- **Суть модели:**
	Учитывает три ветви цепи, каждая из которых имеет разную временную константу ($\tau$) для описания различных процессов зарядки и разрядки.
- **Компоненты:**

	1. **Мгновенная ветвь ($R_i$):**
		Моделирует быстрые процессы зарядки/разрядки в течение секунд. Включает нелинейную ёмкость, зависящую от напряжения.
	2. **Ветвь с задержкой:**
		Учитывает процессы, происходящие в течение минут.
	3. **Медленная ветвь:**
		Описывает процессы самопроизвольного разряда, происходящие в течение десятков минут.

	- Параллельно включается сопротивление утечки ($R_{lea}$), моделирующее ток утечки.
- **Применение:**
	Модель эффективно описывает процессы до 30 секунд при напряжении выше 40% от номинального.

---

### **Теория Пористого Электрода**

- **Суть теории:**
	Пористые электроды описываются как массив идентичных цилиндрических пор, которые не связаны между собой.
- **Импеданс поры (ZpZ_p):**

	Импеданс одиночной поры описывается формулой:

	$$Z_p = \sqrt{\frac{R_{el}}{j \cdot w \cdot C_{dl}}} \cdot \coth \left( \sqrt{j \cdot w \cdot C_{dl} \cdot R_{el} } \cdot l \right)$$

	- $R_{el}$: сопротивление электролита.
	- $C_{dl}$: ёмкость двойного электрического слоя.
	- $l$: длина поры.
	- $\coth(x)$: гиперболический котангенс.
- **Применение:**
	Используется для оценки влияния геометрии пор на электрические характеристики.

---

### **Модель Линии Передачи (TLM) (c)**

- **Суть модели:**
	Пористые электроды моделируются как линии передачи, где распределённые сопротивление и ёмкость электролита представляют физическую природу системы.
- **Особенности:**
	- Каждая пора — это цилиндрическая линия передачи.
	- Включает динамическое поведение при различных частотах.
- **Константа релаксации ($\tau$):**
	Рассчитывается как: $\tau = \frac{1}{4} Z^2 RC$
	- При постоянном напряжении проникновение заряда увеличивается со временем.
	- При переменном напряжении глубина проникновения уменьшается с ростом частоты.
- **Преимущества:**
	- Адекватно описывает распределённые характеристики EDLC.
	- Подходит для анализа во всём диапазоне частот.
	- Может быть легко симулирована в специализированном ПО.

---

## **Модель Линии Передачи (TLM)**

Модель линии передачи (Transmission Line Model, TLM) для EDLC схожа с подходом, применяемым к традиционным конденсаторам, но учитывает пористую структуру электродов и нелинейную зависимость ёмкости от площади поверхности.

### **Основные предположения:**

- Каждая пора электрода представляется как линия передачи.
- В модели учитываются:
	- Распределённое сопротивление электролита ($R$).
	- Двойной электрический слой ($C_{dl}$​), распространяющийся вглубь пор.
- Для упрощения расчётов предполагается:
	- Электрод идеально проводящий.
	- Поры прямые, цилиндрической формы и одинакового размера.

### **Временная Константа Релаксации ($\tau$):**

Релаксация системы зависит от ширины пор, ёмкости ($C$) и сопротивления ($R$) электролита. Она выражается следующим образом:

$$\tau = \frac{1}{4}Z^2RC​$$

- $Z$ — импеданс.
- $R$ — сопротивление электролита в поре.
- $C$ — ёмкость двойного слоя.

### **Динамика Работы модели:**

1. **Постоянное напряжение (DC):**
	- При приложении постоянного напряжения заряд проникает глубже в поры со временем.
2. **Переменное напряжение (AC):**
	- При увеличении частоты напряжения глубина проникновения заряда уменьшается. Это связано с ограничением времени, доступного для зарядки двойного слоя.

### **Преимущества TLM:**

1. **Физическая реалистичность:**
	- Распределённый характер параметров (сопротивление, ёмкость) в пористой структуре учитывается.
2. **Динамическое поведение:**
	- Модель описывает как краткосрочные, так и долгосрочные процессы в EDLC.
3. **Гибкость в частотных диапазонах:**
	- Возможно моделирование в широком диапазоне частот, включая низко- и высокочастотные процессы.
4. **Совместимость с ПО:**
	- Легко поддаётся симуляции с использованием современных инструментов моделирования.

## Итог:

Каждая модель имеет свои преимущества и ограничения. Выбор подходящей модели зависит от приложения, частотного диапазона и точности, необходимой для описания системы. Если хотите, я могу углубиться в математический анализ или привести примеры расчётов.

File: Теория/Моделировние/Физические модели двойного электрического слоя.md
Модели двойного электрического слоя помогают понять процессы, происходящие на границе раздела электрод-электролит. Рассмотрим три ключевые модели: модель Гельмгольца, диффузную модель Гуи-Чепмена и комбинированную модель Штерна.

![[models of double layer.png|200x]]

---
### Модель Гельмгольца

Герман фон Гельмгольц предложил, что когда электрод контактирует с электролитом, противоположно заряженные ионы притягиваются друг к другу, а одноименно заряженные отталкиваются. Это приводит к формированию двух слоев на границе электрод-электролит, образуя электрический двойной слой. Двойной слой можно рассматривать как молекулярный диэлектрик, способный накапливать электрический заряд. Емкость этого диэлектрика определяется формулой:

$$ 
C_X = \frac{\varepsilon_0 \varepsilon_r}{X_H}A
$$

где $X_H$ — радиус иона (расстояние ближайшего подхода зарядов), $\varepsilon_r$ — относительная диэлектрическая проницаемость, $\varepsilon_0$ — диэлектрическая постоянная вакуума, $A$ — площадь поверхности, доступная ионам электролита. Значение емкости не изменяется с изменением приложенного потенциала, потенциал линейно уменьшается от значения в металлическом электроде до значения в растворе. Хотя эта модель проста, она не учитывает диффузию ионов, адсорбцию ионов на поверхности электрода и взаимодействие дипольных моментов электрода и растворителя.

---
### Диффузная модель Гуи-Чепмена

Согласно Луи Жоржу Гуи и Дэвиду Леонарду Чепмену, значение емкости зависит как от концентрации ионов, так и от приложенного потенциала. В соответствии с этой моделью, поверхность с зарядом окружена равными количествами противоположно заряженных ионов из раствора, однако они не связаны с заряженной поверхностью, как в модели Гельмгольца, а свободны для перемещения. Этот слой противоположно заряженных ионов называется диффузным двойным слоем. Толщина этого слоя определяется кинетической энергией ионов в растворе. Распределение ионных видов с расстоянием от электрода подчиняется закону Максвелла-Больцмана:

$$
n_i = n_i^0 \exp\left(\frac{Z_i e \phi_\Delta}{K_BT}\right)
$$

где $n_i^0$ — численная концентрация ионов $i$ в объеме раствора, $Z_i$ — валентность иона, $e$ — элементарный заряд, $\phi_\Delta$ — разность потенциалов, $K_B$ — постоянная Больцмана, $T$ — абсолютная температура. Потенциал экспоненциально падает от поверхности к объему раствора. Однако эта модель не объясняет сильно заряженный двойной слой, где рассчитанная толщина двойного слоя меньше экспериментальной.

---
### Модель Штерна

Эта модель объединяет особенности моделей Гельмгольца и Гуи-Чепмена. Согласно модели Штерна, некоторые ионы жестко прикреплены к поверхности электрода, формируя слой Штерна, тогда как другие образуют диффузный слой, предложенный Гуи и Чепменом. Модель Штерна предполагает конечный размер ионов, в отличие от модели Гуи-Чепмена, которая рассматривает ионы как точечные заряды. Слой Штерна находится на расстоянии $\delta$ от поверхности электрода. Он состоит из сильно адсорбированных ионов электролита, образующих узкий слой, называемый внутренней плоскостью Гельмгольца (IHP). Рядом с этим узким слоем формируется слабо адсорбированный слой, образующий внешнюю плоскость Гельмгольца (OHP). Эффективная емкость системы может быть определена путем рассмотрения последовательного соединения двух конденсаторов с емкостями $C_H$, представляющими слой Штерна, и $C_{GC}$, представляющими диффузный слой:

$$
\frac{1}{C_d} = \frac{1}{C_H} + \frac{1}{C_{GC}}
$$

Зависимость общей емкости от потенциала показана на [[models of double layer.png|изображении]]. $E_z$ — точка нулевого заряда, где емкость минимальна.

---
### Модифицированные теории:

**Модифицированные теории двойного электрического слоя (ДЭС):**

1. **Идеальная линейность теории ДЭС:**  
    Теоретически ёмкость суперконденсатора (CC) должна линейно зависеть от площади поверхности материала. Однако на практике наблюдаются отклонения из-за влияния микро- и субмикропор.
    
2. **Роль микропор:**
    
    - Ранее считалось, что ионы электролита не могут проникать в микропоры из-за их малого размера.
    - Исследования Реймундо-Пинеро показали, что ионы могут частично терять оболочку из растворителя (десольватация) и проникать в такие поры, увеличивая ёмкость.
    - Саймон и Гоготс обнаружили, что при совпадении размера пор с размером ионов ёмкость становится аномально высокой.
3. **Проблемы с теорией ДЭС:**  
    Пространства в микропорах недостаточно для формирования обычных слоев, что делает корреляцию с классической теорией сложной.
    

**Новая модель учета кривизны пор:** Хуан и коллеги предложили учитывать кривизну пор. Были разработаны две модели:

- **EDCC (цилиндрический конденсатор):** Для мезопористого углерода с большими порами.
- **EWCC (конденсатор в проволоке):** Для микропористого углерода с малым диаметром пор.

**Формулы расчета ёмкости:**

- Для **EDCC**:
    
    $$C = \frac{\varepsilon_r\varepsilon_0​​}{b\ln(b / (b- d))}A$$
    
    $b$ — радиус поры, $d$ — толщина двойного слоя.
    
- Для **EWCC**:
    
    $$C = \frac{\varepsilon_r\varepsilon_0​​}{b\ln(b / a_0)}A$$
    
    $a_0$​ — эффективный радиус.
    

**Ключевые результаты:**

- Диэлектрическая проницаемость, рассчитанная по этим моделям, близка к значению в вакууме. Это подтверждает, что десольватация происходит перед входом ионов в микропоры.

**Вывод:** Модифицированные модели учитывают влияние кривизны пор и десольватации на ёмкость. Эти подходы более точно описывают ёмкость суперконденсаторов с микро- и мезопористыми электродами, чем классическая теория ДЭС.
